Repository: ramseyissa/qNIPV

# qNIPV
Sample-Efficient Active Learning for Materials
Informatics Using Integrated Posterior Variance

File: datasets/citrine_one.json (part 1 of 5)
[
    {
        "category": "system.chemical", 
        "references": [
            {
                "url": "http://www.kayelaby.npl.co.uk/general_physics/2_3/2_3_7.html"
            }
        ], 
        "names": [
            "Aluminium"
        ], 
        "properties": [
            {
                "name": "Thermal conductivity, $\\lambda$", 
                "scalars": "241", 
                "dataType": "EXPERIMENTAL", 
                "references": [
                    {
                        "table": {
                            "caption": "Thermal conductivities of metallic elements", 
                            "number": "1"
                        }
                    }
                ], 
                "units": "Wm$^{-1}$K$^{-1}$", 
                "conditions": [
                    {
                        "units": "K", 
                        "scalars": "173.2", 
                        "name": "Temperature"
                    }
                ]
            }, 
            {
                "name": "Thermal conductivity, $\\lambda$", 
                "scalars": "236", 
                "dataType": "EXPERIMENTAL", 
                "references": [
                    {
                        "table": {
                            "caption": "Thermal conductivities of metallic elements", 
                            "number": "1"
                        }
                    }
                ], 
                "units": "Wm$^{-1}$K$^{-1}$", 
                "conditions": [
                    {
                        "units": "K", 
                        "scalars": "273.2", 
                        "name": "Temperature"
                    }
                ]
            }, 
            {
                "name": "Thermal conductivity, $\\lambda$", 
                "scalars": "240", 
                "dataType": "EXPERIMENTAL", 
                "references": [
                    {
                        "table": {
                            "caption": "Thermal conductivities of metallic elements", 
                            "number": "1"
                        }
                    }
                ], 
                "units": "Wm$^{-1}$K$^{-1}$", 
                "conditions": [
                    {
                        "units": "K", 
                        "scalars": "373.2", 
                        "name": "Temperature"
                    }
                ]
            }, 
            {
                "name": "Thermal conductivity, $\\lambda$", 
                "scalars": "233", 
                "dataType": "EXPERIMENTAL", 
                "references": [
                    {
                        "table": {
                            "caption": "Thermal conductivities of metallic elements", 
                            "number": "1"
                        }
                    }
                ], 
                "units": "Wm$^{-1}$K$^{-1}$", 
                "conditions": [
                    {
                        "units": "K", 
                        "scalars": "573.2", 
                        "name": "Temperature"
                    }
                ]
            }, 
            {
                "name": "Thermal conductivity, $\\lambda$", 
                "scalars": "92", 
                "dataType": "EXPERIMENTAL", 
                "references": [
                    {
                        "table": {
                            "caption": "Thermal conductivities of metallic elements", 
                            "number": "1"
                        }
                    }
                ], 
                "units": "Wm$^{-1}$K$^{-1}$", 
                "conditions": [
                    {
                        "units": "K", 
                        "scalars": "973.2", 
                        "name": "Temperature"
                    }
                ]
            }
        ]
    }, 
    {
        "category": "system.chemical", 
        "references": [
            {
                "url": "http://www.kayelaby.npl.co.uk/general_physics/2_3/2_3_7.html"
            }
        ], 
        "names": [
            "Antimony"
        ], 
        "properties": [
            {
                "name": "Thermal conductivity, $\\lambda$", 
                "scalars": "33", 
                "dataType": "EXPERIMENTAL", 
                "references": [
                    {
                        "table": {
                            "caption": "Thermal conductivities of metallic elements", 
                            "number": "1"
                        }
                    }
                ], 
                "units": "Wm$^{-1}$K$^{-1}$", 
                "conditions": [
                    {
                        "units": "K", 
                        "scalars": "173.2", 
                        "name": "Temperature"
                    }
                ]
            }, 
            {
                "name": "Thermal conductivity, $\\lambda$", 
                "scalars": "25.5", 
                "dataType": "EXPERIMENTAL", 
                "references": [
                    {
                        "table": {
                            "caption": "Thermal conductivities of metallic elements", 
                            "number": "1"
                        }
                    }
                ], 
                "units": "Wm$^{-1}$K$^{-1}$", 
                "conditions": [
                    {
                        "units": "K", 
                        "scalars": "273.2", 
                        "name": "Temperature"
                    }
                ]
            }, 
            {
                "name": "Thermal conductivity, $\\lambda$", 
                "scalars": "22", 
                "dataType": "EXPERIMENTAL", 
                "references": [
                    {
                        "table": {
                            "caption": "Thermal conductivities of metallic elements", 
                            "number": "1"
                        }
                    }
                ], 
                "units": "Wm$^{-1}$K$^{-1}$", 
                "conditions": [
                    {
                        "units": "K", 
                        "scalars": "373.2", 
                        "name": "Temperature"
                    }
                ]
            }, 
            {
                "name": "Thermal conductivity, $\\lambda$", 
                "scalars": "19", 
                "dataType": "EXPERIMENTAL", 
                "references": [
                    {
                        "table": {
                            "caption": "Thermal conductivities of metallic elements", 
                            "number": "1"
                        }
                    }
                ], 
                "units": "Wm$^{-1}$K$^{-1}$", 
                "conditions": [
                    {
                        "units": "K", 
                        "scalars": "573.2", 
                        "name": "Temperature"
                    }
                ]
            }, 
            {
                "name": "Thermal conductivity, $\\lambda$", 
                "scalars": "27", 
                "dataType": "EXPERIMENTAL", 
                "references": [
                    {
                        "table": {
                            "caption": "Thermal conductivities of metallic elements", 
                            "number": "1"
                        }
                    }
                ], 
                "units": "Wm$^{-1}$K$^{-1}$", 
                "conditions": [
                    {
                        "units": "K", 
                        "scalars": "973.2", 
                        "name": "Temperature"
                    }
                ]
            }
        ]
    }, 
    {
        "category": "system.chemical", 
        "references": [
            {
                "url": "http://www.kayelaby.npl.co.uk/general_physics/2_3/2_3_7.html"
            }
        ], 
        "names": [
            "Beryllium"
        ], 
        "properties": [
            {
                "name": "Thermal conductivity, $\\lambda$", 
                "scalars": "367", 
                "dataType": "EXPERIMENTAL", 
                "references": [
                    {
                        "table": {
                            "caption": "Thermal conductivities of metallic elements", 
                            "number": "1"
                        }
                    }
                ], 
                "units": "Wm$^{-1}$K$^{-1}$", 
                "conditions": [
                    {
                        "units": "K", 
                        "scalars": "173.2", 
                        "name": "Temperature"
                    }
                ]
            }, 
            {
                "name": "Thermal conductivity, $\\lambda$", 
                "scalars": "218", 
                "dataType": "EXPERIMENTAL", 
                "references": [
                    {
                        "table": {
                            "caption": "Thermal conductivities of metallic elements", 
                            "number": "1"
                        }
                    }
                ], 
                "units": "Wm$^{-1}$K$^{-1}$", 
                "conditions": [
                    {
                        "units": "K", 
                        "scalars": "273.2", 
                        "name": "Temperature"
                    }
                ]
            }, 
            {
                "name": "Thermal conductivity, $\\lambda$", 
                "scalars": "168", 
                "dataType": "EXPERIMENTAL", 
                "references": [
                    {
                        "table": {
                            "caption": "Thermal conductivities of metallic elements", 
                            "number": "1"
                        }
                    }
                ], 
                "units": "Wm$^{-1}$K$^{-1}$", 
                "conditions": [
                    {
                        "units": "K", 
                        "scalars": "373.2", 
                        "name": "Temperature"
                    }
                ]
            }, 
            {
                "name": "Thermal conductivity, $\\lambda$", 
                "scalars": "129", 
                "dataType": "EXPERIMENTAL", 
                "references": [
                    {
                        "table": {
                            "caption": "Thermal conductivities of metallic elements", 
                            "number": "1"
                        }
                    }
                ], 
                "units": "Wm$^{-1}$K$^{-1}$", 
                "conditions": [
                    {
                        "units": "K", 
                        "scalars": "573.2", 
                        "name": "Temperature"
                    }
                ]
            }, 
            {
                "name": "Thermal conductivity, $\\lambda$", 
                "scalars": "93", 
                "dataType": "EXPERIMENTAL", 
                "references": [
                    {
                        "table": {
                            "caption": "Thermal conductivities of metallic elements", 
                            "number": "1"
                        }
                    }
                ], 
                "units": "Wm$^{-1}$K$^{-1}$", 
                "conditions": [
                    {
                        "units": "K", 
                        "scalars": "973.2", 
                        "name": "Temperature"
                    }
                ]
            }
        ]
    }, 
    {
        "category": "system.chemical", 
        "references": [
            {
                "url": "http://www.kayelaby.npl.co.uk/general_physics/2_3/2_3_7.html"
            }
        ], 
        "names": [
            "Bismuth"
        ], 
        "properties": [
            {
                "name": "Thermal conductivity, $\\lambda$", 
                "scalars": "11", 
                "dataType": "EXPERIMENTAL", 
                "references": [
                    {
                        "table": {
                            "caption": "Thermal conductivities of metallic elements", 
                            "number": "1"
                        }
                    }
                ], 
                "units": "Wm$^{-1}$K$^{-1}$", 
                "conditions": [
                    {
                        "units": "K", 
                        "scalars": "173.2", 
                        "name": "Temperature"
                    }
                ]
            }, 
            {
                "name": "Thermal conductivity, $\\lambda$", 
                "scalars": "8.2", 
                "dataType": "EXPERIMENTAL", 
                "references": [
                    {
                        "table": {
                            "caption": "Thermal conductivities of metallic elements", 
                            "number": "1"
                        }
                    }
                ], 
                "units": "Wm$^{-1}$K$^{-1}$", 
                "conditions": [
                    {
                        "units": "K", 
                        "scalars": "273.2", 
                        "name": "Temperature"
                    }
                ]
            }, 
            {
                "name": "Thermal conductivity, $\\lambda$", 
                "scalars": "7.2", 
                "dataType": "EXPERIMENTAL", 
                "references": [
                    {
                        "table": {
                            "caption": "Thermal conductivities of metallic elements", 
                            "number": "1"
                        }
                    }
                ], 
                "units": "Wm$^{-1}$K$^{-1}$", 
                "conditions": [
                    {
                        "units": "K", 
                        "scalars": "373.2", 
                        "name": "Temperature"
                    }
                ]
            }, 
            {
                "name": "Thermal conductivity, $\\lambda$", 
                "scalars": "13", 
                "dataType": "EXPERIMENTAL", 
                "references": [
                    {
                        "table": {
                            "caption": "Thermal conductivities of metallic elements", 
                            "number": "1"
                        }
                    }
                ], 
                "units": "Wm$^{-1}$K$^{-1}$", 
                "conditions": [
                    {
                        "units": "K", 
                        "scalars": "573.2", 
                        "name": "Temperature"
                    }
                ]
            }, 
            {
                "name": "Thermal conductivity, $\\lambda$", 
                "scalars": "17", 
                "dataType": "EXPERIMENTAL", 
                "references": [
                    {
                        "table": {
                            "caption": "Thermal conductivities of metallic elements", 
                            "number": "1"
                        }
                    }
                ], 
                "units": "Wm$^{-1}$K$^{-1}$", 
                "conditions": [
                    {
                        "units": "K", 
                        "scalars": "973.2", 
                        "name": "Temperature"
                    }
                ]
            }
        ]
    }, 
    {
        "category": "system.chemical", 
        "references": [
            {
                "url": "http://www.kayelaby.npl.co.uk/general_physics/2_3/2_3_7.html"
            }
        ], 
        "names": [
            "Cadmium"
        ], 
        "properties": [
            {
                "name": "Thermal conductivity, $\\lambda$", 
                "scalars": "100", 
                "dataType": "EXPERIMENTAL", 
                "references": [
                    {
                        "table": {
                            "caption": "Thermal conductivities of metallic elements", 
                            "number": "1"
                        }
                    }
                ], 
                "units": "Wm$^{-1}$K$^{-1}$", 
                "conditions": [
                    {
                        "units": "K", 
                        "scalars": "173.2", 
                        "name": "Temperature"
                    }
                ]
            }, 
            {
                "name": "Thermal conductivity, $\\lambda$", 
                "scalars": "97", 
                "dataType": "EXPERIMENTAL", 
                "references": [
                    {
                        "table": {
                            "caption": "Thermal conductivities of metallic elements", 
                            "number": "1"
                        }
                    }
                ], 
                "units": "Wm$^{-1}$K$^{-1}$", 
                "conditions": [
                    {
                        "units": "K", 
                        "scalars": "273.2", 
                        "name": "Temperature"
                    }
                ]
            }, 
            {
                "name": "Thermal conductivity, $\\lambda$", 
                "scalars": "95", 
                "dataType": "EXPERIMENTAL", 
                "references": [
                    {
                        "table": {
                            "caption": "Thermal conductivities of metallic elements", 
                            "number": "1"
                        }
                    }
                ], 
                "units": "Wm$^{-1}$K$^{-1}$", 
                "conditions": [
                    {
                        "units": "K", 
                        "scalars": "373.2", 
                        "name": "Temperature"
                    }
                ]
            }, 
            {
                "name": "Thermal conductivity, $\\lambda$", 
                "scalars": "89", 
                "dataType": "EXPERIMENTAL", 
                "references": [
                    {
                        "table": {
                            "caption": "Thermal conductivities of metallic elements", 
                            "number": "1"
                        }
                    }
                ], 
                "units": "Wm$^{-1}$K$^{-1}$", 
                "conditions": [
                    {
                        "units": "K", 
                        "scalars": "573.2", 
                        "name": "Temperature"
                    }
                ]
            }, 
            {
                "name": "Thermal conductivity, $\\lambda$", 
                "scalars": "45", 
                "dataType": "EXPERIMENTAL", 
                "references": [
                    {
                        "table": {
                            "caption": "Thermal conductivities of metallic elements", 
                            "number": "1"
                        }
                    }
                ], 
                "units": "Wm$^{-1}$K$^{-1}$", 
                "conditions": [
                    {
                        "units": "K", 
                        "scalars": "973.2", 
                        "name": "Temperature"
                    }
                ]
            }
        ]
    }, 
    {
        "category": "system.chemical", 
        "references": [
            {
                "url": "http://www.kayelaby.npl.co.uk/general_physics/2_3/2_3_7.html"
            }
        ], 
        "names": [
            "Caesium"
        ], 
        "properties": [
            {
                "name": "Thermal conductivity, $\\lambda$", 
                "scalars": "37", 
                "dataType": "EXPERIMENTAL", 
                "references": [
                    {
                        "table": {
                            "caption": "Thermal conductivities of metallic elements", 
                            "number": "1"
                        }
                    }
                ], 
                "units": "Wm$^{-1}$K$^{-1}$", 
                "conditions": [
                    {
                        "units": "K", 
                        "scalars": "173.2", 
                        "name": "Temperature"
                    }
                ]
            }, 
            {
                "name": "Thermal conductivity, $\\lambda$", 
                "scalars": "36", 
                "dataType": "EXPERIMENTAL", 
                "references": [
                    {
                        "table": {
                            "caption": "Thermal conductivities of metallic elements", 
                            "number": "1"
                        }
                    }
                ], 
                "units": "Wm$^{-1}$K$^{-1}$", 
                "conditions": [
                    {
                        "units": "K", 
                        "scalars": "273.2", 
                        "name": "Temperature"
                    }
                ]
            }, 
            {
                "name": "Thermal conductivity, $\\lambda$", 
                "scalars": "20", 
                "dataType": "EXPERIMENTAL", 
                "references": [
                    {
                        "table": {
                            "caption": "Thermal conductivities of metallic elements", 
                            "number": "1"
                        }
                    }
                ], 
                "units": "Wm$^{-1}$K$^{-1}$", 
                "conditions": [
                    {
                        "units": "K", 
                        "scalars": "373.2", 
                        "name": "Temperature"
                    }
                ]
            }, 
            {
                "name": "Thermal conductivity, $\\lambda$", 
                "scalars": "20.6", 
                "dataType": "EXPERIMENTAL", 
                "references": [
                    {
                        "table": {
                            "caption": "Thermal conductivities of metallic elements", 
                            "number": "1"
                        }
                    }
                ], 
                "units": "Wm$^{-1}$K$^{-1}$", 
                "conditions": [
                    {
                        "units": "K", 
                        "scalars": "573.2", 
                        "name": "Temperature"
                    }
                ]
            }, 
            {
                "name": "Thermal conductivity, $\\lambda$", 
                "scalars": "17.7", 
                "dataType": "EXPERIMENTAL", 
                "references": [
                    {
                        "table": {
                            "caption": "Thermal conductivities of metallic elements", 
                            "number": "1"
                        }
                    }
                ], 
                "units": "Wm$^{-1}$K$^{-1}$", 
                "conditions": [
                    {
                        "units": "K", 
                        "scalars": "973.2", 
                        "name": "Temperature"
                    }
                ]
            }
        ]
    }, 
    {
        "category": "system.chemical", 
        "references": [
            {
                "url": "http://www.kayelaby.npl.co.uk/general_physics/2_3/2_3_7.html"
            }
        ], 
        "names": [
            "Cerium"
        ], 
        "properties": [
            {
                "name": "Thermal conductivity, $\\lambda$", 
                "scalars": "8", 
                "dataType": "EXPERIMENTAL", 
                "references": [
                    {
                        "table": {
                            "caption": "Thermal conductivities of metallic elements", 
                            "number": "1"
                        }
                    }
                ], 
                "units": "Wm$^{-1}$K$^{-1}$", 
                "conditions": [
                    {
                        "units": "K", 
                        "scalars": "173.2", 
                        "name": "Temperature"
                    }
                ]
            }, 
            {
                "name": "Thermal conductivity, $\\lambda$", 
                "scalars": "11", 
                "dataType": "EXPERIMENTAL", 
                "references": [
                    {
                        "table": {
                            "caption": "Thermal conductivities of metallic elements", 
                            "number": "1"
                        }
                    }
                ], 
                "units": "Wm$^{-1}$K$^{-1}$", 
                "conditions": [
                    {
                        "units": "K", 
                        "scalars": "273.2", 
                        "name": "Temperature"
                    }
                ]
            }, 
            {
                "name": "Thermal conductivity, $\\lambda$", 
                "scalars": "13", 
                "dataType": "EXPERIMENTAL", 
                "references": [
                    {
                        "table": {
                            "caption": "Thermal conductivities of metallic elements", 
                            "number": "1"
                        }
                    }
                ], 
                "units": "Wm$^{-1}$K$^{-1}$", 
                "conditions": [
                    {
                        "units": "K", 
                        "scalars": "373.2", 
                        "name": "Temperature"
                    }
                ]
            }, 
            {
                "name": "Thermal conductivity, $\\lambda$", 
                "scalars": "16", 
                "dataType": "EXPERIMENTAL", 
                "references": [
                    {
                        "table": {
                            "caption": "Thermal conductivities of metallic elements", 
                            "number": "1"
                        }
                    }
                ], 
                "units": "Wm$^{-1}$K$^{-1}$", 
                "conditions": [
                    {
                        "units": "K", 
                        "scalars": "573.2", 
                        "name": "Temperature"
                    }
                ]
            }
        ]
    }, 
    {
        "category": "system.chemical", 
        "references": [
            {
                "url": "http://www.kayelaby.npl.co.uk/general_physics/2_3/2_3_7.html"
            }
        ], 
        "names": [
            "Chromium"
        ], 
        "properties": [
            {
                "name": "Thermal conductivity, $\\lambda$", 
                "scalars": "120", 
                "dataType": "EXPERIMENTAL", 
                "references": [
                    {
                        "table": {
                            "caption": "Thermal conductivities of metallic elements", 
                            "number": "1"
                        }
                    }
                ], 
                "units": "Wm$^{-1}$K$^{-1}$", 
                "conditions": [
                    {
                        "units": "K", 
                        "scalars": "173.2", 
                        "name": "Temperature"
                    }
                ]
            }, 
            {
                "name": "Thermal conductivity, $\\lambda$", 
                "scalars": "96.5", 
                "dataType": "EXPERIMENTAL", 
                "references": [
                    {
                        "table": {
                            "caption": "Thermal conductivities of metallic elements", 
                            "number": "1"
                        }
                    }
                ], 
                "units": "Wm$^{-1}$K$^{-1}$", 
                "conditions": [
                    {
                        "units": "K", 
                        "scalars": "273.2", 
                        "name": "Temperature"
                    }
                ]
            }, 
            {
                "name": "Thermal conductivity, $\\lambda$", 
                "scalars": "92", 
                "dataType": "EXPERIMENTAL", 
                "references": [
                    {
                        "table": {
                            "caption": "Thermal conductivities of metallic elements", 
                            "number": "1"
                        }
                    }
                ], 
                "units": "Wm$^{-1}$K$^{-1}$", 
                "conditions": [
                    {
                        "units": "K", 
                        "scalars": "373.2", 
                        "name": "Temperature"
                    }
                ]
            }, 
            {
                "name": "Thermal conductivity, $\\lambda$", 
                "scalars": "82", 
                "dataType": "EXPERIMENTAL", 
                "references": [
                    {
                        "table": {
                            "caption": "Thermal conductivities of metallic elements", 
                            "number": "1"
                        }
                    }
                ], 
                "units": "Wm$^{-1}$K$^{-1}$", 
                "conditions": [
                    {
                        "units": "K", 
                        "scalars": "573.2", 
                        "name": "Temperature"
                    }
                ]
            }, 
            {
                "name": "Thermal conductivity, $\\lambda$", 
                "scalars": "66", 
                "dataType": "EXPERIMENTAL", 
                "references": [
                    {
                        "table": {
                            "caption": "Thermal conductivities of metallic elements", 
                            "number": "1"
                        }
                    }
                ], 
                "units": "Wm$^{-1}$K$^{-1}$", 
                "conditions": [
                    {
                        "units": "K", 
                        "scalars": "973.2", 
                        "name": "Temperature"
                    }
                ]
            }
        ]
    }, 
    {
        "category": "system.chemical", 
        "references": [
            {
                "url": "http://www.kayelaby.npl.co.uk/general_physics/2_3/2_3_7.html"
            }
        ], 
        "names": [
            "Cobalt"
        ], 
        "properties": [
            {
                "name": "Thermal conductivity, $\\lambda$", 
                "scalars": "130", 
                "dataType": "EXPERIMENTAL", 
                "references": [
                    {
                        "table": {
                            "caption": "Thermal conductivities of metallic elements", 
                            "number": "1"
                        }
                    }
                ], 
                "units": "Wm$^{-1}$K$^{-1}$", 
                "conditions": [
                    {
                        "units": "K", 
                        "scalars": "173.2", 
                        "name": "Temperature"
                    }
                ]
            }, 
            {
                "name": "Thermal conductivity, $\\lambda$", 
                "scalars": "105", 
                "dataType": "EXPERIMENTAL", 
                "references": [
                    {
                        "table": {
                            "caption": "Thermal conductivities of metallic elements", 
                            "number": "1"
                        }
                    }
                ], 
                "units": "Wm$^{-1}$K$^{-1}$", 
                "conditions": [
                    {
                        "units": "K", 
                        "scalars": "273.2", 
                        "name": "Temperature"
                    }
                ]
            }, 
            {
                "name": "Thermal conductivity, $\\lambda$", 
                "scalars": "89", 
                "dataType": "EXPERIMENTAL", 
                "references": [
                    {
                        "table": {
                            "caption": "Thermal conductivities of metallic elements", 
                            "number": "1"
                        }
                    }
                ], 
                "units": "Wm$^{-1}$K$^{-1}$", 
                "conditions": [
                    {
                        "units": "K", 
                        "scalars": "373.2", 
                        "name": "Temperature"
                    }
                ]
            }, 
            {
                "name": "Thermal conductivity, $\\lambda$", 
                "scalars": "69", 
                "dataType": "EXPERIMENTAL", 
                "references": [
                    {
                        "table": {
                            "caption": "Thermal conductivities of metallic elements", 
                            "number": "1"
                        }
                    }
                ], 
                "units": "Wm$^{-1}$K$^{-1}$", 
                "conditions": [
                    {
                        "units": "K", 
                        "scalars": "573.2", 
                        "name": "Temperature"
                    }
                ]
            }, 
            {
                "name": "Thermal conductivity, $\\lambda$", 
                "scalars": "53", 
                "dataType": "EXPERIMENTAL", 
                "references": [
                    {
                        "table": {
                            "caption": "Thermal conductivities of metallic elements", 
                            "number": "1"
                        }
                    }
                ], 
                "units": "Wm$^{-1}$K$^{-1}$", 
                "conditions": [
                    {
                        "units": "K", 
                        "scalars": "973.2", 
                        "name": "Temperature"
                    }
                ]
            }
        ]
    }, 
    {
        "category": "system.chemical", 
        "references": [
            {
                "url": "http://www.kayelaby.npl.co.uk/general_physics/2_3/2_3_7.html"
            }
        ], 
        "names": [
            "Copper"
        ], 
        "properties": [
            {
                "name": "Thermal conductivity, $\\lambda$", 
                "scalars": "420", 
                "dataType": "EXPERIMENTAL", 
                "references": [
                    {
                        "table": {
                            "caption": "Thermal conductivities of metallic elements", 
                            "number": "1"
                        }
                    }
                ], 
                "units": "Wm$^{-1}$K$^{-1}$", 
                "conditions": [
                    {
                        "units": "K", 
                        "scalars": "173.2", 
                        "name": "Temperature"
                    }
                ]
            }, 
            {
                "name": "Thermal conductivity, $\\lambda$", 
                "scalars": "403", 
                "dataType": "EXPERIMENTAL", 
                "references": [
                    {
                        "table": {
                            "caption": "Thermal conductivities of metallic elements", 
                            "number": "1"
                        }
                    }
                ], 
                "units": "Wm$^{-1}$K$^{-1}$", 
                "conditions": [
                    {
                        "units": "K", 
                        "scalars": "273.2", 
                        "name": "Temperature"
                    }
                ]
            }, 
            {
                "name": "Thermal conductivity, $\\lambda$", 
                "scalars": "395", 
                "dataType": "EXPERIMENTAL", 
                "references": [
                    {
                        "table": {
                            "caption": "Thermal conductivities of metallic elements", 
                            "number": "1"
                        }
                    }
                ], 
                "units": "Wm$^{-1}$K$^{-1}$", 
                "conditions": [
                    {
                        "units": "K", 
                        "scalars": "373.2", 
                        "name": "Temperature"
                    }
                ]
            }, 
            {
                "name": "Thermal conductivity, $\\lambda$", 
                "scalars": "381", 
                "dataType": "EXPERIMENTAL", 
                "references": [
                    {
                        "table": {
                            "caption": "Thermal conductivities of metallic elements", 
                            "number": "1"
                        }
                    }
                ], 
                "units": "Wm$^{-1}$K$^{-1}$", 
                "conditions": [
                    {
                        "units": "K", 
                        "scalars": "573.2", 
                        "name": "Temperature"
                    }
                ]
            }, 
            {
                "name": "Thermal conductivity, $\\lambda$", 
                "scalars": "354", 
                "dataType": "EXPERIMENTAL", 
                "references": [
                    {
                        "table": {
                            "caption": "Thermal conductivities of metallic elements", 
                            "number": "1"
                        }
                    }
                ], 
                "units": "Wm$^{-1}$K$^{-1}$", 
                "conditions": [
                    {
                        "units": "K", 
                        "scalars": "973.2", 
                        "name": "Temperature"
                    }
                ]
            }
        ]
    }, 
    {
        "category": "system.chemical", 
        "references": [
            {
                "url": "http://www.kayelaby.npl.co.uk/general_physics/2_3/2_3_7.html"
            }
        ], 
        "names": [
            "Dysprosium"
        ], 
        "properties": [
            {
                "name": "Thermal conductivity, $\\lambda$", 
                "scalars": "9", 
                "dataType": "EXPERIMENTAL", 
                "references": [
                    {
                        "table": {
                            "caption": "Thermal conductivities of metallic elements", 
                            "number": "1"
                        }
                    }
                ], 
                "units": "Wm$^{-1}$K$^{-1}$", 
                "conditions": [
                    {
                        "units": "K", 
                        "scalars": "173.2", 
                        "name": "Temperature"
                    }
                ]
            }, 
            {
                "name": "Thermal conductivity, $\\lambda$", 
                "scalars": "10.5", 
                "dataType": "EXPERIMENTAL", 
                "references": [
                    {
                        "table": {
                            "caption": "Thermal conductivities of metallic elements", 
                            "number": "1"
                        }
                    }
                ],
